Repository: cdedwards/Mach4Industrial

Here is my attempt at creating a functional equivalent to the excellant 2010 Woodworker's screenset on Mach3. I was an early supporter of Mach4 so I recieved MacroB functionality under Regular Mach4 as well
as Mach4Industrial. I've based this on the Mach4Industrial Screenset.

Currently there are 2 setup screens. Eventually I'll remove one.
M6 Setup is the first. Settings is the second. There are a BUNCH of registers which need to be added to Mach4 for this to work and store things. So far I haven't discovered howto creata non-existant registers
but will work on this functionality. Use the machine.ini and look for 2025 register's to add to your machine.ini.

The fixed plate needs to be able to move down about 1/8in as I need to find a bug which moves it down instead of up.

File: Modules/LaserFiles/CutSettings/1000W/[4]Stainless(SUS304).txt
Thickness::1
	Feed=22
	Focus=0.0
	Height=0.5
	Gas=N2
	NozzleType=Single
	Diameter=1.2
	Pressure=14
	Power=100
;
Thickness::2
	Feed=6.75
	Focus=-0.25
	Height=0.5
	Gas=N2
	NozzleType=Single
	Diameter=1.5
	Pressure=14
	Power=100
;
Thickness::3
	Feed=2.4
	Focus=-1.25
	Height=0.5
	Gas=N2
	NozzleType=Single
	Diameter=2.5
	Pressure=14
	Power=100
;
Thickness::4
	Feed=1.5
	Focus=-2.25
	Height=0.5
	Gas=N2
	NozzleType=Single
	Diameter=3.0
	Pressure=14
	Power=100
;
Thickness::5
	Feed=0.65
	Focus=-3.25
	Height=0.5
	Gas=N2
	NozzleType=Single
	Diameter=3.5
	Pressure=14
	Power=100
;
Thickness::6
	Feed=0.55
	Focus=-4.75
	Height=0.5
	Gas=N2
	NozzleType=Single
	Diameter=3.5
	Pressure=14
	Power=100
;
