Repository: cdedwards/Mach4Industrial

Here is my attempt at creating a functional equivalent to the excellant 2010 Woodworker's screenset on Mach3. I was an early supporter of Mach4 so I recieved MacroB functionality under Regular Mach4 as well
as Mach4Industrial. I've based this on the Mach4Industrial Screenset.

Currently there are 2 setup screens. Eventually I'll remove one.
M6 Setup is the first. Settings is the second. There are a BUNCH of registers which need to be added to Mach4 for this to work and store things. So far I haven't discovered howto creata non-existant registers
but will work on this functionality. Use the machine.ini and look for 2025 register's to add to your machine.ini.

The fixed plate needs to be able to move down about 1/8in as I need to find a bug which moves it down instead of up.

File: Modules/LaserFiles/CutSettings/1500w/Aluminum(6061).txt
Thickness::1
	Feed=26
	Focus=0.0
	Height=0.5
	Gas=Air
	NozzleType=Single
	Diameter=1.0
	Pressure=14
	Power=100
;
Thickness::2
	Feed=8.5
	Focus=-0.25
	Height=0.5
	Gas=Air
	NozzleType=Single
	Diameter=1.5
	Pressure=14
	Power=100
;
Thickness::3
	Feed=4.0
	Focus=-0.25
	Height=0.5
	Gas=Air
	NozzleType=Single
	Diameter=2.0
	Pressure=14
	Power=100
;
Thickness::4
	Feed=2.1
	Focus=-1.25
	Height=0.5
	Gas=Air
	NozzleType=Single
	Diameter=3.0
	Pressure=14
	Power=100
;
Thickness::5
	Feed=0.9
	Focus=-1.75
	Height=0.5
	Gas=Air
	NozzleType=Single
	Diameter=3.5
	Pressure=14
	Power=100
;

File: Modules/LaserFiles/CutSettings/1500w/Stainless(SUS304).txt
Thickness::1
	Feed=33.5
	Focus=0.0
	Height=0.5
	Gas=N2
	NozzleType=Single
	Diameter=1.0
	Pressure=14
	Power=100
;
Thickness::2
	Feed=9.5
	Focus=-0.25
	Height=0.5
	Gas=N2
	NozzleType=Single
	Diameter=1.5
	Pressure=14
	Power=100
;
Thickness::3
	Feed=4.35
	Focus=-1.25
	Height=0.5
	Gas=N2
	NozzleType=Single
	Diameter=2.0
	Pressure=14
	Power=100
;
Thickness::4
	Feed=2.2
	Focus=-2.25
	Height=0.5
	Gas=N2
	NozzleType=Single
	Diameter=3.0
	Pressure=14
	Power=100
;
Thickness::5
	Feed=1.7
	Focus=-2.25
	Height=0.5
	Gas=N2
	NozzleType=Single
	Diameter=3.5
	Pressure=14
	Power=100
;
Thickness::6
	Feed=1.1
	Focus=-4.75
	Height=0.5
	Gas=N2
	NozzleType=Single
	Diameter=3.5
	Pressure=14
	Power=100
;
Thickness::8
	Feed=.55
	Focus=-6.5
	Height=0.5
	Gas=N2
	NozzleType=Single
	Diameter=4.0
	Pressure=14
	Power=100
;

File: Modules/LaserFiles/CutSettings/2000w/Stainless(SUS304).txt
Thickness::3
	Feed=12.0
	Focus=-1.25
	Height=0.5
	Gas=N2
	NozzleType=Single
	Diameter=2.0
	Pressure=14
	Power=100
;
Thickness::4
	Feed=4.3
	Focus=-3.75
	Height=0.5
	Gas=N2
	NozzleType=Single
	Diameter=2.0
	Pressure=14
	Power=100
;
Thickness::6
	Feed=1.8
	Focus=-5.5
	Height=0.5
	Gas=N2
	NozzleType=Single
	Diameter=3.5
	Pressure=17
	Power=100
;
Thickness::8
	Feed=1.2
	Focus=-6.75
	Height=0.5
	Gas=N2
	NozzleType=Single
	Diameter=3.5
	Pressure=17
	Power=100
;
Thickness::10
	Feed=0.9
	Focus=-8.0
	Height=0.5
	Gas=N2
	NozzleType=Single
	Diameter=3.5
	Pressure=17
	Power=100
;
Thickness::12
	Feed=0.4
	Focus=-9.5
	Height=0.5
	Gas=N2
	NozzleType=Single
	Diameter=4.0
	Pressure=18
	Power=100
;

File: Modules/LaserFiles/CutSettings/4000w/Aluminum(6061).txt
Thickness::1
	Feed=38.5
	Focus=0.0
	Height=0.5
	Gas=Air
	NozzleType=Single
	Diameter=1.2
	Pressure=14
	Power=100
;
Thickness::2
	Feed=21
	Focus=-0.25
	Height=0.5
	Gas=Air
	NozzleType=Single
	Diameter=1.5
	Pressure=14
	Power=100
;
Thickness::3
	Feed=8.5
	Focus=-0.25
	Height=0.5
	Gas=Air
	NozzleType=Single
	Diameter=2.5
	Pressure=14
	Power=100
;
Thickness::4
	Feed=5.1
	Focus=-1.25
	Height=0.5
	Gas=Air
	NozzleType=Single
	Diameter=3.0
	Pressure=14
	Power=100
;
Thickness::6
	Feed=2.35
	Focus=-2.5
	Height=0.5
	Gas=Air
	NozzleType=Single
	Diameter=3.5
	Pressure=14
	Power=100
;
Thickness::8
	Feed=1.1
	Focus=-3.5
	Height=0.5
	Gas=Air
	NozzleType=Single
	Diameter=4.0
	Pressure=17
	Power=100
;
Thickness::10
	Feed=0.55
	Focus=-5.25
	Height=0.5
	Gas=Air
	NozzleType=Single
	Diameter=4.0
	Pressure=17
	Power=100
;
